Repository: Yukun-Zheng/NanoLoop-Agent

# NanoLoop Agent
NanoLoop Agent 是一套面向 SEM 纳米颗粒图像的可追溯分析工作台。它把原图与实验元数据、人工 ROI、可插拔分割模型、确定性形貌统计、质量门控、材料知识检索和可复现导出串成一个闭环；数值结论只来自分析代码，材料知识结论必须带可核验引用。

> 当前事实入口是 `main` 上的可执行代码，以及本 README、[开发指南](docs/DEVELOPMENT.md)、
> [需求追踪矩阵](docs/requirements-traceability.md) 和
> [开发日志](docs/DEVELOPMENT_LOG.md)。`main` 是唯一长期开发基线；所有功能分支从最新全绿
> `origin/main` 创建并通过 PR 合回 `main`。v4.0 是 2026-07-23 的团队任务分发快照，其中前端章节
> 仍描述已退役实现；当前已暂停分发文档维护，不得用 v4/v3/v2 覆盖代码和上述 operational docs。

项目产品目标源于 v2.0，v3/v4 记录阶段性协作与工程形成过程；当前开发与接手以代码和 operational
docs 为准。仓库当前达到 **工程 MVP / 内部 Alpha（M1）**：FastAPI 后端、SQLite/Alembic、文件制品存储、后台运行调度、U-Net/YOLO-Seg/SAM2 适配器、分析与报告、FTS5/向量检索接缝、统一查询服务、Next.js 科研 Agent Command Center、OpenAPI、容器和自动化测试均已成形；但尚不是经过共同授权 SEM/GT、正式语料和固定独立集验收的科学产品 MVP。
2026-07-23 至 2026-07-24 已用项目自制公开工程图完成一次本机 live UI 验收：Large 与 Small-A
真实 U-Net、ROI 持久化、同图比较、修正掩码子运行、数据 Agent、本机受管知识文档、FTS5 引用与
可信导出均实际通过。该结果消除了“新前端从未连接真实后端”的缺口，但不把合成图、关键词检索或
本机全局知识卷升级为科学准确率、完整向量 RAG 或租户私有数据库的证据。

| 当前阶段 | 已有工程基线 | M2 真实可演示 MVP 的主要阻塞 |
| --- | --- | --- |
| M1 工程 MVP / 内部 Alpha | 需求矩阵为 `implemented 10 / partial 4 / external-blocked 0`；Large 与 Small-A U-Net 运行资产已接入，并在本机公开合成图上完成 live UI 运行、比较与导出；Agglomerated-A 精确私有 bundle 已完成 Gateway→Analysis 冒烟；仓库内提供 30 题公开 RAG 工程回归包 | 公开目录中两个 U-Net 登记为 `ready`，其余三个模型仍为 `unavailable`；Agglomerated-A 只允许通过外部私有 registry 运行。仍缺 Small-B、共同授权 SEM/GT 与当前分割 bundle 的完整科学重跑、正式外部语料及许可台账，以及目标部署环境上的正式 FAISS 重启与无降级 E2E |

第一次演示请从[用户测试与演示指南](docs/USER_ACCEPTANCE_GUIDE.md)开始；本次真实操作对象、运行
ID、数值、数据库回查、自动化结果和限制见
[2026-07-23/24 全功能用户验收报告](docs/acceptance-report-2026-07-23.md)。

## 当前能力边界

- 原图、模型配置、ROI 版本、父子复核运行、统计结果、质量报告和下载制品均可审计；运行状态转换保存为事件时间线，并进入 REST 响应与导出。数据库健康检查同时核对当前 Alembic revision 与仓库 head，迁移缺失或滞后不会报告为 healthy。
- 运行记录不可变；调整阈值、模型、框或人工修正掩膜会创建新运行。
- 正常模型运行使用 `RunConfiguration` schema v3：除原图 SHA-256、比例尺、ROI、推理参数和 resolved 科学配置外，还冻结权重、配置、模型卡、Adapter 源码组成的完整内容寻址 bundle，以及后端源码与依赖摘要；复核子运行继续引用同一 bundle。schema v1/v2 仅为兼容读取或受控旧接缝，不能冒充同等级证据。

# NanoLoop 演示知识库 v1

本目录提供一套可直接摄取的、项目自编写的中文材料知识卡，用于打通 NanoLoop 的材料知识检索、带引用问答和混合问答。它与 `rag-acceptance-v1/` 的外部论文验收包用途不同：

- `demo_data/rag/`：公开、轻量、可直接演示的项目知识卡；
- `rag-acceptance-v1/`：正式外部语料、固定 embedding、FAISS 和人工评测的严格验收框架。

## 科学边界

1. `LaNi`、`NdCu` 等是项目样品组标签，不自动等同于完整化学式。
2. SEM 分割只能提供形貌和统计，不能单独确认元素组成、晶相、价态或因果机理。
3. 当前实验数值必须来自 NanoLoop 数据工具；材料性质和机理必须来自知识库引用。
4. 混合问答只允许把两类证据并列展示，不把文献中的一般规律写成当前样品已被证明的因果结论。

## 目录

```text
demo_data/rag/
├── manifest.json
├── questions.jsonl
├── README.md
├── LICENSE.md
└── sources/
    ├── project_sample_context.md
    ├── perovskite_exsolution_overview.md
    ├── exsolution_morphology_sem.md
    ├── a_site_deficiency_oxygen_vacancies.md
    ├── b_site_transition_metal_trends.md
    ├── nickel_exsolution_applications.md
    └── stability_switchability_limitations.md
```

## 1. 安装与启动

```bash
python3 -m venv .venv
source .venv/bin/activate
python -m pip install -U pip
python -m pip install -e '.[rag,analysis,frontend,dev]'
cp .env.example .env
alembic upgrade head
make serve
```

没有本地 embedding 时，系统仍可使用 SQLite FTS5 和离线摘录回答，但健康状态会诚实显示向量通道不可用。

## 2. 摄取知识卡

另开终端：

```bash
source .venv/bin/activate
python scripts/ingest_demo_knowledge.py \
  --package demo_data/rag \
  --api-base http://127.0.0.1:8000 \
  --output /tmp/nanoloop-rag-ingest.json
```

若启用了 shared-key 或 principal 鉴权，只通过环境变量传递凭据：

```bash
export NANOLOOP_API_KEY='<runtime-secret>'
```

脚本会校验每张知识卡的 SHA-256，逐份调用公开摄取 API，重建索引并核对数据库中的 ready 文档。

## 3. 准备固定 embedding snapshot

在允许联网的资产准备机执行一次：

```bash
python scripts/prepare_embedding_snapshot.py \
  --output-dir "$HOME/NanoLoop-private-assets/embedding/bge-small-zh-v1.5-13942ee" \
  --manifest "$HOME/NanoLoop-private-assets/embedding/model-manifest.json" \
  --device cpu \
  --verified-by '<姓名>' \
  --verified-at 2026-07-23
```

脚本固定模型 `BAAI/bge-small-zh-v1.5` 和不可变 revision
`13942ee7a1615d20a84b41e800c63775e174f97f`，加载后验证 512 维输出，并记录目录树 SHA-256。

随后在 `.env` 中使用本地绝对目录：

```env
EMBEDDING_MODEL=/absolute/path/to/bge-small-zh-v1.5-13942ee
EMBEDDING_MODEL_REVISION=
FAISS_INDEX_PATH=./knowledge_base/index/faiss.index
```

重启 API 后再次运行摄取脚本，系统会发布真实 FAISS generation。运行期不会在线下载模型。

## 4. 评测知识问答

现有统一查询 API 绑定分析任务，因此先创建一个可访问的 `job_id`。纯知识问题不要求模型运行完成；混合问题需要真实分析结果。

```bash
python scripts/evaluate_demo_knowledge.py \
  --api-base http://127.0.0.1:8000 \
  --job-id '<job_id>' \
  --questions demo_data/rag/questions.jsonl \
  --output /tmp/nanoloop-rag-evaluation.json
```

包含真实分析结果后，追加：

```bash
  --include-mixed
```

退出码：`0` 全部通过，`2` 有题目不符合期望，`1` 运行或合同错误。

## 5. “智慧问答”的两种模式

默认：

```env
LLM_PROVIDER=extractive
```

系统直接展示相关证据摘录，完全离线、不会脱离文档自由生成。

配置 OpenAI-compatible 服务后：

```env
LLM_PROVIDER=openai_compatible
LLM_BASE_URL=https://your-compatible-endpoint/v1
LLM_API_KEY=...
LLM_MODEL=...
```

生成式回答仍受仓库中的引用校验约束：每个事实句必须出现本次检索得到的 `[C#]`，引用未知文档或漏引时自动降级为离线摘录。

## 6. Demo 建议问题

- `LaNi 和 NdNi 能直接当作完整化学式吗？`
- `钙钛矿氧化物中的析出是什么？`
- `为什么不能只看 SEM 就确认颗粒是 Ni？`
- `A 位缺位为什么可能促进析出？`
- `Ni 析出在哪些能源领域有应用？`
- `当前平均粒径较大，文献中有哪些可能机制？`（混合问答）

完整回归问题见 `questions.jsonl`。

File: demo_data/rag/sources/perovskite_exsolution_overview.md
# 钙钛矿氧化物中的纳米颗粒析出：概念、机制与价值

## 基本概念

钙钛矿氧化物通常以 `ABO3` 或相关层状、双钙钛矿结构表示。A 位通常由较大离子占据，B 位通常由过渡金属等较小离子占据。所谓“析出（exsolution）”，是指原本进入氧化物晶格的可还原金属离子在还原气氛、电化学偏压、等离子体或其他驱动力下迁移到表面，并形成纳米颗粒。

与把颗粒从外部沉积到载体表面不同，析出颗粒来源于宿主晶格。文献普遍把这种方式的优势归因于颗粒与氧化物之间较强的界面作用和“嵌入/插座式”锚定，这有助于提高抗团聚能力、热稳定性和抗积碳能力，但具体效果仍取决于组成和处理条件。

## 多阶段形成过程

原位研究表明，析出不是单一瞬间事件，而可包含：

1. 可还原离子价态降低；
2. 原子或小团簇在晶格缺陷附近聚集；
3. 宿主表面和局部晶格发生重构；
4. 形成稳定晶核；
5. 晶核向表面出现并继续长大；
6. 在较高温度或较长时间下发生粗化。

因此，SEM 中的颗粒数量和尺寸分布是热力学驱动力、扩散动力学、表面缺陷、晶格应变、还原条件和处理时间共同作用的结果，不能只用单一因素解释。

## 为什么适合 AI4S 图像分析

析出研究经常需要比较颗粒数密度、平均粒径、粒径分布、覆盖率、边界颗粒比例和团聚程度。自动分割可以显著减少人工统计时间，并支持跨样品一致地计算指标。但图像结果只能描述形貌，不能单独确认化学组成或因果机理。

## 典型应用方向

已报道的应用包括异相催化、固体氧化物燃料电池与电解池、电催化、二氧化碳转化、甲烷重整和其他能源转换过程。是否适合具体应用，仍需结合导电性、离子传输、热稳定性、反应气氛和目标反应评估。

## 参考来源

1. Kwon O, Sengodan S, Kim K, et al. *Exsolution trends and co-segregation aspects of self-grown catalyst nanoparticles in perovskites*. Nature Communications 8, 15967 (2017). DOI: 10.1038/ncomms15967. CC BY 4.0.
2. Calì E, Thomas MP, Vasudevan R, et al. *Real-time insight into the multistage mechanism of nanoparticle exsolution from a perovskite host surface*. Nature Communications 14, 1754 (2023). DOI: 10.1038/s41467-023-37212-6. CC BY 4.0.
